Repository: JaneRemi/ubuntu

File: market.csv
Á÷³Ì,´óÀà,ÏîÄ¿,¿óÊ¯ÖÖÀà,price(¸É»ù£©,TFe,SiO2,Al2O3,S,P,TiO2,MnO,MgO,CaO,K2O,Na2O,ZnO,H2O,ÉÕËðLOI,·µ·ÛÂÊ,¹Ì¶¨Ì¼,»Ò·Ö,M4O,·´Ó¦Ç¿¶È
ÉÕ½á,ÌúÁÏ,ºìÄà·µ¿ó,,431.41,56.84,4.55,1.19,0.06,0.08,0.32,0.26,1.86,7.60,0.00,0.00,0.00,7.40,1.71,,0.00,,,
ÉÕ½á,ÌúÁÏ,Ñõ»¯ÌúÆ¤,,666.67,70.83,1.40,0.71,0.07,0.03,0.05,0.38,0.59,0.79,0.03,0.05,0.05,6.95,1.59,,0.00,,,
ÉÕ½á,ÌúÁÏ,ÖØÁ¦»Ò£¨Á¶Ìú£©,,150.00,30.00,5.50,2.00,0.00,0.00,0.00,0.00,0.00,0.00,0.11,0.09,1.55,5.00,40.00,,0.00,,,
ÉÕ½á,ÌúÁÏ,Ó¡·Û,,412.96,56.26,5.99,4.40,0.02,0.06,0.13,0.84,0.13,0.10,0.00,0.00,0.00,11.34,6.38,,0.00,,,
ÉÕ½á,ÌúÁÏ,°Í»ì,,0.00,62.36,6.01,1.67,0.01,0.07,0.10,0.44,0.10,0.27,0.04,0.07,0.01,8.43,2.63,,0.00,,,
ÉÕ½á,ÌúÁÏ,PB·Û,ºÖÌú¿ó,678.52,61.42,3.43,2.06,0.03,0.10,0.10,0.15,0.14,0.10,0.04,0.07,0.01,9.78,5.73,,0.00,,,
ÉÕ½á,ÌúÁÏ,¸ß¹è°Í´Ö,,371.77,58.24,12.05,1.64,0.01,0.06,0.07,0.26,0.10,0.50,0.02,0.04,0.01,9.20,1.62,,0.00,,,
ÉÕ½á,ÌúÁÏ,³¬ÌØ·Û,,425.01,57.32,5.97,3.21,0.03,0.05,0.15,1.14,0.10,0.22,0.04,0.04,0.02,8.87,8.80,,0.00,,,
ÉÕ½á,ÌúÁÏ,»ìºÏ·Û,ºÖÌú¿ó,515.24,57.98,5.36,2.31,0.04,0.07,0.18,0.65,0.23,0.10,0.03,0.02,0.01,8.15,6.92,,0.00,,,
ÉÕ½á,ÌúÁÏ,Âó¿Ë·Û,ºÖÌú¿ó,644.78,61.71,4.41,2.19,0.03,0.09,0.11,0.12,0.13,0.13,0.04,0.05,0.01,7.94,6.60,,0.00,,,
ÉÕ½á,ÌúÁÏ,Å¦Âü·Û,³àÌú¿ó,704.20,62.75,4.16,2.48,0.02,0.09,0.11,0.12,0.10,0.20,0.01,0.01,0.01,7.11,4.89,,0.00,,,
ÉÕ½á,ÌúÁÏ,ÄÏ·Ç·Û,,0.00,60.68,2.96,9.15,0.02,0.05,0.10,0.05,0.10,0.30,0.06,0.01,0.01,2.12,1.28,,0.00,,,
ÉÕ½á,ÌúÁÏ,¿¨·Û,³àÌú¿ó,893.73,65.73,1.43,1.29,0.02,0.05,0.11,0.30,0.10,0.13,0.03,0.04,0.01,8.36,2.18,,0.00,,,
ÉÕ½á,ÌúÁÏ,½ð²¼°Í·Û,ºÖÌú¿ó,0.00,60.65,5.03,3.05,0.06,0.12,0.10,0.30,0.24,0.36,0.04,0.08,0.01,7.84,4.35,,0.00,,,
ÉÕ½á,ÌúÁÏ,ÂÞ²¼ºÓ·Û,,0.00,57.26,4.45,2.77,0.02,0.04,0.13,0.28,0.10,0.36,0.02,0.04,0.07,8.63,11.52,,0.00,,,
ÉÕ½á,ÌúÁÏ,ÂÞÒÁÉ½·Û,,0.00,61.07,4.88,2.30,0.03,0.05,0.17,0.39,0.16,0.24,0.03,0.04,0.01,10.14,4.78,,0.00,,,
ÉÕ½á,ÌúÁÏ,ÒÁÀÊ¾«·Û,,0.00,64.66,5.24,1.06,0.06,0.03,0.12,0.29,0.18,0.26,0.03,0.04,0.02,0.68,-1.30,,0.00,,,
ÉÕ½á,ÌúÁÏ,Ã«Ëþ·Û,,0.00,59.30,13.10,1.44,0.03,0.04,0.12,0.29,0.33,0.85,0.03,0.04,0.02,1.96,-1.36,,0.00,,,
ÉÕ½á,ÌúÁÏ,Ó¡¶È·Û,³àÌú¿ó,0.00,57.40,5.30,3.91,0.02,0.05,0.40,0.40,0.40,0.50,0.00,0.00,0.00,10.00,4.00,,0.00,,,
ÉÕ½á,ÌúÁÏ,Î÷²¿·Û,,410.68,57.64,6.56,2.81,0.02,0.06,0.23,0.12,0.13,0.06,0.01,0.03,0.24,8.34,6.32,,0.00,,,
ÉÕ½á,È¼ÁÏ,½¹·Û,,1168.74,0.45,5.64,4.72,0.75,0.02,0.27,0.01,0.10,0.65,0.04,0.33,0.01,17.29,81.69,,85.72,,,
ÉÕ½á,È¼ÁÏ,°×Ãº,,963.50,0.42,7.22,5.85,0.58,0.08,0.28,0.01,0.18,0.72,0.14,0.48,0.01,11.89,75.26,,80.88,,,
ÉÕ½á,¸¨ÁÏ,ÉúÊ¯»Ò,,324.79,0.23,2.97,0.97,0.16,0.08,0.01,0.01,7.57,75.93,0.15,0.32,0.01,0.00,15.25,,0.00,,,
ÉÕ½á,¸¨ÁÏ,Ê¯»ÒÊ¯,,66.53,0.00,2.55,0.00,0.00,0.00,0.00,0.00,3.94,47.49,0.00,0.00,0.00,1.77,42.48,,0.00,,,
ÉÕ½á,¸¨ÁÏ,ÁâÃ¾Ê¯·Û,,123.08,1.52,5.11,2.37,0.02,0.01,0.10,0.05,43.36,2.48,0.05,0.58,0.01,2.56,46.90,,0.00,,,
ÉÕ½á,¸¨ÁÏ,°×ÔÆÊ¯·Û,,67.57,0.17,3.15,0.20,0.02,0.01,0.01,0.01,20.51,29.00,0.06,0.32,0.01,1.61,43.67,,0.00,,,
ÇòÍÅ,ÌúÁÏ,×Ô²úÇòÍÅ¿ó,,669.38,62.70,4.91,0.96,0.00,0.05,1.18,0.15,1.40,0.88,0.07,0.08,0.04,0.00,0.00,,0.00,,,
ÇòÍÅ,¸¨ÁÏ,ÅòÈóÍÁ,,275.44,,4.60,,0.80,,0.80,,,45.00,,,,2.10,,,,,,
¸ßÂ¯,¿é¿ó,PB¿é,Íâ¿ó,803.84,62.95,1.36,0.66,0.02,0.08,0.05,0.03,0.19,0.22,0.00,0.01,0.00,4.80,7.57,5.00,0.00,,,
¸ßÂ¯,¿é¿ó,Å¦Âü¿é,Íâ¿ó,858.46,64.62,2.98,1.32,0.01,0.08,0.10,0.12,0.08,0.23,0.01,0.09,0.01,3.12,3.38,5.50,0.00,,,
¸ßÂ¯,¿é¿ó,ÄÏ·Ç¿é,Íâ¿ó,0.00,64.32,5.40,1.59,0.01,0.06,0.10,0.05,0.10,0.33,0.09,0.06,0.00,1.40,0.68,5.20,0.00,,,
¸ßÂ¯,¿é¿ó,ÂÞ²¼ºÓ¿é,,0.00,57.20,4.50,2.60,0.02,0.04,0.00,0.00,0.00,0.00,0.00,0.00,0.00,7.00,0.00,5.00,0.00,,,
¸ßÂ¯,¿é¿ó,Ã«Ëþ¿é,,0.00,47.97,29.06,0.44,0.01,0.05,0.00,0.00,0.00,0.00,0.00,0.00,0.00,1.54,0.00,5.00,0.00,,,
¸ßÂ¯,ÇòÍÅ,Íâ¹ºÇòÍÅ1,,670.00,63.10,5.08,0.86,0.01,0.05,0.50,0.10,1.36,0.90,0.07,0.05,0.02,0.10,0.09,,0.00,,,
¸ßÂ¯,½¹Ì¿,½¹Ì¿,,1997.63,,5.80,4.70,0.67,,,,,,0.01,0.08,0.01,,,,85.72,13.00,80.00,60.00
¸ßÂ¯,Åç´µÃº,Åç´µÃº,,888.25,,4.15,1.50,0.44,,,,0.10,0.50,0.02,0.09,0.01,,,,,10.00,,
¸ßÂ¯,¸¨ÁÏ,ÉßÎÆÊ¯,,,,,,,,,,,,,,,,,,,,,
¸ßÂ¯,¸¨ÁÏ,ÁâÃ¾Ê¯,,,,,,,,,,,,,,,,,,,,,
¸ßÂ¯,¸¨ÁÏ,ÃÌ¿óÊ¯,,,,,,,,,,,,,,,,,,,,,
